Repository: josecastsuite/NEWPROJECT

# JoseCast Analyzer v7.0 Titan

Geometrik döküm analiz motoru. STEP dosyasındaki her body (PARÇA, BESLEYİCİ, MEME, YOLLUK, DÖKÜM AĞZI, MAÇA) ayrı ayrı voxelize edilir ve yalnızca geometri kullanılarak:

- **Adaptive voxel motor**: 160 baz çözünürlükten 2040'a kadar yerel refine (hotspot etrafında octree-tarzı).
- **4 katmanlı fizik**: Chvorinov katılaşma süresi, Niyama kriteri, Heuver/modulus histogram, besleme direnci integrali.
- **26-komşu Dijkstra** ile metal içi en kısa besleme yolu.
- **DBSCAN** hot-spot kümeleme ve yerçekimi faktörlü besleyici verimliliği.
- **Malzeme seçimi**: Çelik, dökme demir, alüminyum, bronz.
- **Birim dedektörü**: mm / cm / m / inch otomatik ölçeklendirme.
- **BLACK AI Terminal** entegrasyonu (gelecekte LLM bağlantı noktası).
- Meme / yolluk / döküm ağızı kontrolü (Campbell & Bernoulli).
- Porozite risk haritası ve interaktif PyVista kesit düzlemleri.
- HTML→PDF Türkçe raporu.

Termal çözüm (CFD, ısı denklemi, conductivity vb.) kullanılmaz. Hedef çalışma süresi: küçük modeller için ~30 sn, karmaşık modeller için 2-3 dk.

## Kurulum

```bash
python -m venv .venv
source .venv/bin/activate
pip install -e .
```

## Çalıştırma

```bash
python main.py
```

## Kullanım

1. **STEP Yükle**: `.step` / `.stp` dosyasını seç.
2. **Birim seç**: mm / cm / m / inch (varsayılan mm).
3. **Body tipi ata**: Sol paneldeki listeden her body için PARÇA / BESLEYİCİ / MEME / YOLLUK / DÖKÜM AĞZI / MAÇA seç.
4. **Max çözünürlük**: 160 (baz) - 2040 arası ayarla. Daha yüksek = daha ağır analiz.
5. **Mesh Ata (Voxelize)**: Voxel grid oluştur.
6. **Geometrik Analiz Et**: SDF, hot spot, besleme mesafesi, riser, Niyama, gating ve risk haritasını üret.
7. **3D Görselleştirme**: Hotspot, risk bulutu, yerel refine bölgeleri ve SDF/risk/Niyama/Mat ID kesit düzlemleri arasında geçiş yap.
8. **PDF Export**: Türkçe raporu ve 3D ekran görüntüsünü kaydet.

## Proje Ruhu

Tamamen geometrik akıl yürütme. Pahalı termal CFD yerine SDF, gradyan ve Niyama geometrisi kullanarak döküm tasarımının zayıf noktalarını tespit eder. Otomatik düzeltme yapmaz, yalnızca mühendise öneri sunar.

File: core/materials_data/alloys.json (part 1 of 2)
{
  "AlSi7": {
    "key": "AlSi7",
    "name": "AlSi7 (Alüminyum)",
    "rho_g_cm3": 2.66,
    "rho_kg_m3": 2660.0,
    "latent_heat_j_kg": 397000.0,
    "t_liquidus_c": 615.0,
    "t_solidus_c": 577.0,
    "t_pour_c": 700.0,
    "k_w_mk": 150.0,
    "cp_j_kgk": 900.0,
    "partition_coefficient": 0.12,
    "viscosity_pa_s": 0.0012,
    "particle_size_mm": 0.3,
    "feed_k1": 3.2,
    "feed_k2": 0.0,
    "riser_m_factor": 1.2,
    "riser_volume_factor": 0.28,
    "exothermic_volume_yield": 0.5,
    "exothermic_modulus_factor": 1.4,
    "niyama_macro": 0.5,
    "niyama_shrinkage": 1.0,
    "elbow_loss_k": 0.7,
    "modulus_resistance_mm": 0.015,
    "shrinkage_factor": 0.045,
    "dendrite_spacing_mm": 0.08,
    "young_modulus_pa": 72000000000.0,
    "thermal_expansion_cinv": 2.1e-05,
    "yield_strength_pa": 130000000.0,
    "room_temp_yield_pa": 220000000.0,
    "hot_tear_threshold_strain": 0.015,
    "micro_pore_limit_um": 50.0,
    "macro_pore_limit_um": 500.0,
    "gas_pore_baseline_um": 0.5,
    "pore_niyama_exponent": 1.5,
    "feed_risk_exponent": 1.2,
    "gas_pore_time_factor": 2.0,
    "gas_pore_niyama_factor": 0.5,
    "carlson_curve_key": "A356",
    "pore_size_um_per_porosity_pct": 350.0,
    "critical_entrainment_velocity_m_s": 0.5,
    "pore_entrainment_exponent": 1.5,
    "pore_entrainment_factor": 1.0,
    "pore_size_length_factor": 1.0,
    "pore_size_cube_root_factor": 1.0,
    "material_family": "Al",
    "graphite_expansion_fraction": 0.0,
    "inoculation_factor": 1.0,
    "C_pct": 0.0,
    "Si_pct": 7.0,
    "P_pct": 0.0,
    "carbon_equivalent": 0.0
  },
  "GGG40": {
    "key": "GGG40",
    "name": "GGG40 (Dökme Demir)",
    "rho_g_cm3": 7.1,
    "rho_kg_m3": 7100.0,
    "latent_heat_j_kg": 230000.0,
    "t_liquidus_c": 1200.0,
    "t_solidus_c": 1150.0,
    "t_pour_c": 1350.0,
    "k_w_mk": 36.0,
    "cp_j_kgk": 520.0,
    "partition_coefficient": 0.35,
    "viscosity_pa_s": 0.005,
    "particle_size_mm": 0.3,
    "feed_k1": 4.0,
    "feed_k2": 0.0,
    "riser_m_factor": 1.25,
    "riser_volume_factor": 0.32,
    "exothermic_volume_yield": 0.4,
    "exothermic_modulus_factor": 1.6,
    "niyama_macro": 0.5,
    "niyama_shrinkage": 1.1,
    "elbow_loss_k": 0.9,
    "modulus_resistance_mm": 0.025,
    "shrinkage_factor": 0.01,
    "dendrite_spacing_mm": 0.15,
    "young_modulus_pa": 169000000000.0,
    "thermal_expansion_cinv": 1.2e-05,
    "yield_strength_pa": 250000000.0,
    "room_temp_yield_pa": 400000000.0,
    "hot_tear_threshold_strain": 0.015,
    "micro_pore_limit_um": 70.0,
    "macro_pore_limit_um": 500.0,
    "gas_pore_baseline_um": 0.5,
    "pore_niyama_exponent": 1.5,
    "feed_risk_exponent": 1.2,
    "gas_pore_time_factor": 2.0,
    "gas_pore_niyama_factor": 0.5,
    "carlson_curve_key": "WCB",
    "pore_size_um_per_porosity_pct": 250.0,
    "critical_entrainment_velocity_m_s": 1.0,
    "pore_entrainment_exponent": 1.5,
    "pore_entrainment_factor": 1.0,
    "pore_size_length_factor": 1.0,
    "pore_size_cube_root_factor": 1.0,
    "material_family": "ductile_iron",
    "graphite_expansion_fraction": 0.008,
    "inoculation_factor": 1.0,
    "C_pct": 3.7,
    "Si_pct": 2.4,
    "P_pct": 0.03,
    "carbon_equivalent": 4.51
  },
  "42CrMo4": {
    "key": "42CrMo4",
    "name": "42CrMo4 (Çelik)",
    "rho_g_cm3": 7.85,
    "rho_kg_m3": 7850.0,
    "latent_heat_j_kg": 270000.0,
    "t_liquidus_c": 1510.0,
    "t_solidus_c": 1410.0,
    "t_pour_c": 1600.0,
    "k_w_mk": 45.0,
    "cp_j_kgk": 460.0,
    "partition_coefficient": 0.34,
    "viscosity_pa_s": 0.005,
    "particle_size_mm": 0.25,
    "feed_k1": 6.0,
    "feed_k2": 0.0,
    "riser_m_factor": 1.3,
    "riser_volume_factor": 0.35,
    "exothermic_volume_yield": 0.45,
    "exothermic_modulus_factor": 1.5,
    "niyama_macro": 0.9,
    "niyama_shrinkage": 1.6,
    "elbow_loss_k": 1.1,
    "modulus_resistance_mm": 0.02,
    "shrinkage_factor": 0.027,
    "dendrite_spacing_mm": 0.12,
    "young_modulus_pa": 210000000000.0,
    "thermal_expansion_cinv": 1.2e-05,
    "yield_strength_pa": 250000000.0,
    "room_temp_yield_pa": 400000000.0,
    "hot_tear_threshold_strain": 0.015,
    "micro_pore_limit_um": 50.0,
    "macro_pore_limit_um": 500.0,
    "gas_pore_baseline_um": 0.5,
    "pore_niyama_exponent": 1.5,
    "feed_risk_exponent": 1.2,
    "gas_pore_time_factor": 1.5,
    "gas_pore_niyama_factor": 0.5,
    "carlson_curve_key": "WCB",
    "pore_size_um_per_porosity_pct": 400.0,
    "critical_entrainment_velocity_m_s": 0.9,
    "pore_entrainment_exponent": 1.5,
    "pore_entrainment_factor": 1.0,
    "pore_size_length_factor": 1.0,
    "pore_size_cube_root_factor": 1.0,
    "material_family": "steel",
    "graphite_expansion_fraction": 0.0,
    "inoculation_factor": 1.0,
    "C_pct": 0.42,
    "Si_pct": 0.25,
    "P_pct": 0.02,
    "carbon_equivalent": 0.85
  },
  "bronze": {
    "key": "bronze",
    "name": "Bronz",
    "rho_g_cm3": 8.8,
    "rho_kg_m3": 8800.0,
    "latent_heat_j_kg": 210000.0,
    "t_liquidus_c": 1000.0,
    "t_solidus_c": 950.0,
    "t_pour_c": 1150.0,
    "k_w_mk": 60.0,
    "cp_j_kgk": 380.0,
    "partition_coefficient": 0.25,
    "viscosity_pa_s": 0.004,
    "particle_size_mm": 0.3,
    "feed_k1": 4.2,
    "feed_k2": 0.0,
    "riser_m_factor": 1.25,
    "riser_volume_factor": 0.32,
    "exothermic_volume_yield": 0.42,
    "exothermic_modulus_factor": 1.5,
    "niyama_macro": 0.85,
    "niyama_shrinkage": 1.25,
    "elbow_loss_k": 0.9,
    "modulus_resistance_mm": 0.02,
    "shrinkage_factor": 0.05,
    "dendrite_spacing_mm": 0.1,
    "young_modulus_pa": 110000000000.0,
    "thermal_expansion_cinv": 1.85e-05,
    "yield_strength_pa": 150000000.0,
    "room_temp_yield_pa": 300000000.0,
    "hot_tear_threshold_strain": 0.015,
    "micro_pore_limit_um": 60.0,
    "macro_pore_limit_um": 500.0,
    "gas_pore_baseline_um": 0.5,
    "pore_niyama_exponent": 1.5,
    "feed_risk_exponent": 1.2,
    "gas_pore_time_factor": 2.0,
    "gas_pore_niyama_factor": 0.5,
    "carlson_curve_key": "WCB",
    "pore_size_um_per_porosity_pct": 300.0,
    "critical_entrainment_velocity_m_s": 0.7,
    "pore_entrainment_exponent": 1.5,
    "pore_entrainment_factor": 1.0,
    "pore_size_length_factor": 1.0,
    "pore_size_cube_root_factor": 1.0,
    "material_family": "Cu",
    "graphite_expansion_fraction": 0.0,
    "inoculation_factor": 1.0,
    "C_pct": 0.0,
    "Si_pct": 0.0,
    "P_pct": 0.02,
    "carbon_equivalent": 0.0
  },
  "C35": {
    "key": "C35",
    "name": "C35 (Çelik)",
    "rho_g_cm3": 7.85,
    "rho_kg_m3": 7850.0,
    "latent_heat_j_kg": 270000.0,
    "t_liquidus_c": 1490.0,
    "t_solidus_c": 1400.0,
    "t_pour_c": 1580.0,
    "k_w_mk": 45.0,
    "cp_j_kgk": 460.0,
    "partition_coefficient": 0.34,
    "viscosity_pa_s": 0.005,
    "particle_size_mm": 0.3,
    "feed_k1": 5.8,
    "feed_k2": 0.0,
    "riser_m_factor": 1.3,
    "riser_volume_factor": 0.35,
    "exothermic_volume_yield": 0.45,
    "exothermic_modulus_factor": 1.5,
    "niyama_macro": 0.8,
    "niyama_shrinkage": 1.5,
    "elbow_loss_k": 1.0,
    "modulus_resistance_mm": 0.02,
    "shrinkage_factor": 0.03,
    "dendrite_spacing_mm": 0.12,
    "young_modulus_pa": 210000000000.0,
    "thermal_expansion_cinv": 1.2e-05,
    "yield_strength_pa": 250000000.0,
    "room_temp_yield_pa": 400000000.0,
    "hot_tear_threshold_strain": 0.015,
    "micro_pore_limit_um": 50.0,
    "macro_pore_limit_um": 500.0,
    "gas_pore_baseline_um": 0.5,
    "pore_niyama_exponent": 1.5,
    "feed_risk_exponent": 1.2,
    "gas_pore_time_factor": 1.5,
    "gas_pore_niyama_factor": 0.5,
    "carlson_curve_key": "WCB",
    "pore_size_um_per_porosity_pct": 400.0,
    "critical_entrainment_velocity_m_s": 0.9,
    "pore_entrainment_exponent": 1.5,
    "pore_entrainment_factor": 1.0,
    "pore_size_length_factor": 1.0,
    "pore_size_cube_root_factor": 1.0,
    "material_family": "steel",
    "graphite_expansion_fraction": 0.0,
    "inoculation_factor": 1.0,
    "C_pct": 0.35,
    "Si_pct": 0.25,
    "P_pct": 0.025,
    "carbon_equivalent": 0.48
  },
  "C45": {
    "key": "C45",
    "name": "C45 (Çelik)",
    "rho_g_cm3": 7.85,
    "rho_kg_m3": 7850.0,
    "latent_heat_j_kg": 270000.0,
    "t_liquidus_c": 1480.0,
    "t_solidus_c": 1390.0,
    "t_pour_c": 1580.0,
    "k_w_mk": 45.0,
    "cp_j_kgk": 460.0,
    "partition_coefficient": 0.34,
    "viscosity_pa_s": 0.005,
    "particle_size_mm": 0.3,
    "feed_k1": 6.0,
    "feed_k2": 0.0,
    "riser_m_factor": 1.3,
    "riser_volume_factor": 0.35,
    "exothermic_volume_yield": 0.45,
    "exothermic_modulus_factor": 1.5,
    "niyama_macro": 0.85,
    "niyama_shrinkage": 1.55,
    "elbow_loss_k": 1.0,
    "modulus_resistance_mm": 0.02,
    "shrinkage_factor": 0.028,
    "dendrite_spacing_mm": 0.12,
    "young_modulus_pa": 210000000000.0,
    "thermal_expansion_cinv": 1.2e-05,
    "yield_strength_pa": 250000000.0,
    "room_temp_yield_pa": 400000000.0,
    "hot_tear_threshold_strain": 0.015,
    "micro_pore_limit_um": 50.0,
    "macro_pore_limit_um": 500.0,
    "gas_pore_baseline_um": 0.5,
    "pore_niyama_exponent": 1.5,
    "feed_risk_exponent": 1.2,
    "gas_pore_time_factor": 1.5,
    "gas_pore_niyama_factor": 0.5,
    "carlson_curve_key": "WCB",
    "pore_size_um_per_porosity_pct": 400.0,
    "critical_entrainment_velocity_m_s": 0.9,
    "pore_entrainment_exponent": 1.5,
    "pore_entrainment_factor": 1.0,
    "pore_size_length_factor": 1.0,
    "pore_size_cube_root_factor": 1.0,
    "material_family": "steel",
    "graphite_expansion_fraction": 0.0,
    "inoculation_factor": 1.0,
    "C_pct": 0.45,
    "Si_pct": 0.25,
    "P_pct": 0.025,
    "carbon_equivalent": 0.58
  },
  "C60": {
    "key": "C60",
    "name": "C60 (Çelik)",
    "rho_g_cm3": 7.85,
    "rho_kg_m3": 7850.0,
    "latent_heat_j_kg": 270000.0,
    "t_liquidus_c": 1460.0,
    "t_solidus_c": 1380.0,
    "t_pour_c": 1560.0,
    "k_w_mk": 44.0,
    "cp_j_kgk": 460.0,
    "partition_coefficient": 0.34,
    "viscosity_pa_s": 0.0055,
    "particle_size_mm": 0.3,
    "feed_k1": 6.2,
    "feed_k2": 0.0,
    "riser_m_factor": 1.3,
    "riser_volume_factor": 0.35,
    "exothermic_volume_yield": 0.45,
    "exothermic_modulus_factor": 1.5,
    "niyama_macro": 0.9,
    "niyama_shrinkage": 1.6,
    "elbow_loss_k": 1.1,
    "modulus_resistance_mm": 0.02,
    "shrinkage_factor": 0.025,
    "dendrite_spacing_mm": 0.12,
    "young_modulus_pa": 210000000000.0,
    "thermal_expansion_cinv": 1.2e-05,
    "yield_strength_pa": 250000000.0,
    "room_temp_yield_pa": 400000000.0,
    "hot_tear_threshold_strain": 0.015,
    "micro_pore_limit_um": 50.0,
    "macro_pore_limit_um": 500.0,
    "gas_pore_baseline_um": 0.5,
    "pore_niyama_exponent": 1.5,
    "feed_risk_exponent": 1.2,
    "gas_pore_time_factor": 1.5,
    "gas_pore_niyama_factor": 0.5,
    "carlson_curve_key": "WCB",
    "pore_size_um_per_porosity_pct": 400.0,
    "critical_entrainment_velocity_m_s": 0.9,
    "pore_entrainment_exponent": 1.5,
    "pore_entrainment_factor": 1.0,
    "pore_size_length_factor": 1.0,
    "pore_size_cube_root_factor": 1.0,
    "material_family": "steel",
    "graphite_expansion_fraction": 0.0,
    "inoculation_factor": 1.0,
    "C_pct": 0.6,
    "Si_pct": 0.25,
    "P_pct": 0.025,
    "carbon_equivalent": 0.73
  },
  "16MnCr5": {
    "key": "16MnCr5",
    "name": "16MnCr5 (Alaşımlı Çelik)",
    "rho_g_cm3": 7.85,
    "rho_kg_m3": 7850.0,
    "latent_heat_j_kg": 270000.0,
    "t_liquidus_c": 1505.0,
    "t_solidus_c": 1420.0,
    "t_pour_c": 1590.0,
    "k_w_mk": 40.0,
    "cp_j_kgk": 460.0,
    "partition_coefficient": 0.34,
    "viscosity_pa_s": 0.005,
    "particle_size_mm": 0.3,
    "feed_k1": 5.5,
    "feed_k2": 0.0,
    "riser_m_factor": 1.3,
    "riser_volume_factor": 0.35,
    "exothermic_volume_yield": 0.45,
    "exothermic_modulus_factor": 1.5,
    "niyama_macro": 0.75,
    "niyama_shrinkage": 1.45,
    "elbow_loss_k": 1.0,
    "modulus_resistance_mm": 0.02,
    "shrinkage_factor": 0.03,
    "dendrite_spacing_mm": 0.12,
    "young_modulus_pa": 210000000000.0,
    "thermal_expansion_cinv": 1.2e-05,
    "yield_strength_pa": 250000000.0,
    "room_temp_yield_pa": 400000000.0,
    "hot_tear_threshold_strain": 0.015,
    "micro_pore_limit_um": 50.0,
    "macro_pore_limit_um": 500.0,
    "gas_pore_baseline_um": 0.5,
    "pore_niyama_exponent": 1.5,
    "feed_risk_exponent": 1.2,
    "gas_pore_time_factor": 1.5,
    "gas_pore_niyama_factor": 0.5,
    "carlson_curve_key": "WCB",
    "pore_size_um_per_porosity_pct": 400.0,
    "critical_entrainment_velocity_m_s": 0.9,
    "pore_entrainment_exponent": 1.5,
    "pore_entrainment_factor": 1.0,
    "pore_size_length_factor": 1.0,
    "pore_size_cube_root_factor": 1.0,
    "material_family": "steel",
    "graphite_expansion_fraction": 0.0,
    "inoculation_factor": 1.0,
    "C_pct": 0.16,
    "Si_pct": 0.25,
    "P_pct": 0.025,
    "carbon_equivalent": 0.62
  },
  "20MnCr5": {
    "key": "20MnCr5",
    "name": "20MnCr5 (Alaşımlı Çelik)",
    "rho_g_cm3": 7.85,
    "rho_kg_m3": 7850.0,
    "latent_heat_j_kg": 270000.0,
    "t_liquidus_c": 1500.0,
    "t_solidus_c": 1415.0,
    "t_pour_c": 1590.0,
    "k_w_mk": 40.0,
    "cp_j_kgk": 460.0,
    "partition_coefficient": 0.34,
    "viscosity_pa_s": 0.005,
    "particle_size_mm": 0.3,
    "feed_k1": 5.8,
    "feed_k2": 0.0,
    "riser_m_factor": 1.3,
    "riser_volume_factor": 0.35,
    "exothermic_volume_yield": 0.45,
    "exothermic_modulus_factor": 1.5,
    "niyama_macro": 0.8,
    "niyama_shrinkage": 1.5,
    "elbow_loss_k": 1.0,
    "modulus_resistance_mm": 0.02,
    "shrinkage_factor": 0.03,
    "dendrite_spacing_mm": 0.12,
    "young_modulus_pa": 210000000000.0,
    "thermal_expansion_cinv": 1.2e-05,
    "yield_strength_pa": 250000000.0,
    "room_temp_yield_pa": 400000000.0,
    "hot_tear_threshold_strain": 0.015,
    "micro_pore_limit_um": 50.0,
    "macro_pore_limit_um": 500.0,
    "gas_pore_baseline_um": 0.5,
    "pore_niyama_exponent": 1.5,
    "feed_risk_exponent": 1.2,
    "gas_pore_time_factor": 1.5,
    "gas_pore_niyama_factor": 0.5,
    "carlson_curve_key": "WCB",
    "pore_size_um_per_porosity_pct": 400.0,
    "critical_entrainment_velocity_m_s": 0.9,
    "pore_entrainment_exponent": 1.5,
    "pore_entrainment_factor": 1.0,
    "pore_size_length_factor": 1.0,
    "pore_size_cube_root_factor": 1.0,
    "material_family": "steel",
    "graphite_expansion_fraction": 0.0,
    "inoculation_factor": 1.0,
    "C_pct": 0.2,
    "Si_pct": 0.25,
    "P_pct": 0.025,
    "carbon_equivalent": 0.72
  },
  "100Cr6": {
    "key": "100Cr6",
    "name": "100Cr6 (Rulman Çeliği)",
    "rho_g_cm3": 7.85,
    "rho_kg_m3": 7850.0,
    "latent_heat_j_kg": 260000.0,
    "t_liquidus_c": 1450.0,
    "t_solidus_c": 1410.0,
    "t_pour_c": 1550.0,
    "k_w_mk": 30.0,
    "cp_j_kgk": 460.0,
    "partition_coefficient": 0.34,
    "viscosity_pa_s": 0.006,
    "particle_size_mm": 0.3,
    "feed_k1": 6.5,
    "feed_k2": 0.0,
    "riser_m_factor": 1.3,
    "riser_volume_factor": 0.35,
    "exothermic_volume_yield": 0.45,
    "exothermic_modulus_factor": 1.5,
    "niyama_macro": 1.0,
    "niyama_shrinkage": 1.8,
    "elbow_loss_k": 1.2,
    "modulus_resistance_mm": 0.02,
    "shrinkage_factor": 0.022,
    "dendrite_spacing_mm": 0.12,
    "young_modulus_pa": 210000000000.0,
    "thermal_expansion_cinv": 1.2e-05,
    "yield_strength_pa": 250000000.0,
    "room_temp_yield_pa": 400000000.0,
    "hot_tear_threshold_strain": 0.015,
    "micro_pore_limit_um": 50.0,
    "macro_pore_limit_um": 500.0,
    "gas_pore_baseline_um": 0.5,
    "pore_niyama_exponent": 1.5,
    "feed_risk_exponent": 1.2,
    "gas_pore_time_factor": 1.5,
    "gas_pore_niyama_factor": 0.5,
    "carlson_curve_key": "WCB",
    "pore_size_um_per_porosity_pct": 400.0,
    "critical_entrainment_velocity_m_s": 0.85,
    "pore_entrainment_exponent": 1.5,
    "pore_entrainment_factor": 1.0,
    "pore_size_length_factor": 1.0,
    "pore_size_cube_root_factor": 1.0,
    "material_family": "steel",
    "graphite_expansion_fraction": 0.0,
    "inoculation_factor": 1.0,
    "C_pct": 1.0,
    "Si_pct": 0.3,
    "P_pct": 0.025,
    "carbon_equivalent": 1.45
  },
  "304_stainless": {
    "key": "304_stainless",
    "name": "AISI 304 (Paslanmaz Çelik)",
    "rho_g_cm3": 8.0,
    "rho_kg_m3": 8000.0,
    "latent_heat_j_kg": 270000.0,
    "t_liquidus_c": 1454.0,
    "t_solidus_c": 1398.0,
    "t_pour_c": 1550.0,
    "k_w_mk": 16.2,
    "cp_j_kgk": 500.0,
    "partition_coefficient": 0.34,
    "viscosity_pa_s": 0.006,
    "particle_size_mm": 0.3,
    "feed_k1": 6.0,
    "feed_k2": 0.0,
    "riser_m_factor": 1.3,
    "riser_volume_factor": 0.35,
    "exothermic_volume_yield": 0.45,
    "exothermic_modulus_factor": 1.5,
    "niyama_macro": 1.0,
    "niyama_shrinkage": 1.7,
    "elbow_loss_k": 1.1,
    "modulus_resistance_mm": 0.02,
    "shrinkage_factor": 0.03,
    "dendrite_spacing_mm": 0.12,
    "young_modulus_pa": 193000000000.0,
    "thermal_expansion_cinv": 1.73e-05,
    "yield_strength_pa": 250000000.0,
    "room_temp_yield_pa": 400000000.0,
    "hot_tear_threshold_strain": 0.015,
    "micro_pore_limit_um": 50.0,
    "macro_pore_limit_um": 500.0,
    "gas_pore_baseline_um": 0.5,
    "pore_niyama_exponent": 1.5,
    "feed_risk_exponent": 1.2,
    "gas_pore_time_factor": 1.5,
    "gas_pore_niyama_factor": 0.5,
    "carlson_curve_key": "WCB",
    "pore_size_um_per_porosity_pct": 400.0,
    "critical_entrainment_velocity_m_s": 0.8,
    "pore_entrainment_exponent": 1.5,
    "pore_entrainment_factor": 1.0,
    "pore_size_length_factor": 1.0,
    "pore_size_cube_root_factor": 1.0,
    "material_family": "stainless",
    "graphite_expansion_fraction": 0.0,
    "inoculation_factor": 1.0,
    "C_pct": 0.05,
    "Si_pct": 0.75,
    "P_pct": 0.04,
    "carbon_equivalent": 0.0
  },
  "316_stainless": {
    "key": "316_stainless",
    "name": "AISI 316 (Paslanmaz Çelik)",
    "rho_g_cm3": 8.0,
    "rho_kg_m3": 8000.0,
    "latent_heat_j_kg": 270000.0,
    "t_liquidus_c": 1450.0,
    "t_solidus_c": 1400.0,
    "t_pour_c": 1550.0,
    "k_w_mk": 16.3,
    "cp_j_kgk": 500.0,
    "partition_coefficient": 0.34,
    "viscosity_pa_s": 0.006,
    "particle_size_mm": 0.3,
    "feed_k1": 6.0,
    "feed_k2": 0.0,
    "riser_m_factor": 1.3,
    "riser_volume_factor": 0.35,
    "exothermic_volume_yield": 0.45,
    "exothermic_modulus_factor": 1.5,
    "niyama_macro": 1.05,
    "niyama_shrinkage": 1.75,
    "elbow_loss_k": 1.1,
    "modulus_resistance_mm": 0.02,
    "shrinkage_factor": 0.03,
    "dendrite_spacing_mm": 0.12,
    "young_modulus_pa": 193000000000.0,
    "thermal_expansion_cinv": 1.65e-05,
    "yield_strength_pa": 250000000.0,
    "room_temp_yield_pa": 400000000.0,
    "hot_tear_threshold_strain": 0.015,
    "micro_pore_limit_um": 50.0,
    "macro_pore_limit_um": 500.0,
    "gas_pore_baseline_um": 0.5,
    "pore_niyama_exponent": 1.5,
    "feed_risk_exponent": 1.2,
    "gas_pore_time_factor": 1.5,
    "gas_pore_niyama_factor": 0.5,
    "carlson_curve_key": "WCB",
    "pore_size_um_per_porosity_pct": 400.0,
    "critical_entrainment_velocity_m_s": 0.8,
    "pore_entrainment_exponent": 1.5,
    "pore_entrainment_factor": 1.0,
    "pore_size_length_factor": 1.0,
    "pore_size_cube_root_factor": 1.0,
    "material_family": "stainless",
    "graphite_expansion_fraction": 0.0,
    "inoculation_factor": 1.0,
    "C_pct": 0.05,
    "Si_pct": 0.75,
    "P_pct": 0.04,
    "carbon_equivalent": 0.0
  },
  "GGG50": {
    "key": "GGG50",
    "name": "GGG50 (Sfero Dökme Demir)",
    "rho_g_cm3": 7.15,
    "rho_kg_m3": 7150.0,
    "latent_heat_j_kg": 230000.0,
    "t_liquidus_c": 1200.0,
    "t_solidus_c": 1150.0,
    "t_pour_c": 1360.0,
    "k_w_mk": 35.0,
    "cp_j_kgk": 520.0,
    "partition_coefficient": 0.35,
    "viscosity_pa_s": 0.006,
    "particle_size_mm": 0.3,
    "feed_k1": 4.2,
    "feed_k2": 0.0,
    "riser_m_factor": 1.25,
    "riser_volume_factor": 0.32,
    "exothermic_volume_yield": 0.4,
    "exothermic_modulus_factor": 1.6,
    "niyama_macro": 0.55,
    "niyama_shrinkage": 1.2,
    "elbow_loss_k": 0.9,
    "modulus_resistance_mm": 0.025,
    "shrinkage_factor": 0.005,
    "dendrite_spacing_mm": 0.12,
    "young_modulus_pa": 170000000000.0,
    "thermal_expansion_cinv": 1.2e-05,
    "yield_strength_pa": 250000000.0,
    "room_temp_yield_pa": 400000000.0,
    "hot_tear_threshold_strain": 0.015,
    "micro_pore_limit_um": 70.0,
    "macro_pore_limit_um": 500.0,
    "gas_pore_baseline_um": 0.5,
    "pore_niyama_exponent": 1.5,
    "feed_risk_exponent": 1.2,
    "gas_pore_time_factor": 2.0,
    "gas_pore_niyama_factor": 0.5,
    "carlson_curve_key": "WCB",
    "pore_size_um_per_porosity_pct": 250.0,
    "critical_entrainment_velocity_m_s": 1.0,
    "pore_entrainment_exponent": 1.5,
    "pore_entrainment_factor": 1.0,
    "pore_size_length_factor": 1.0,
    "pore_size_cube_root_factor": 1.0,
    "material_family": "ductile_iron",
    "graphite_expansion_fraction": 0.007,
    "inoculation_factor": 1.0,
    "C_pct": 3.6,
    "Si_pct": 2.3,
    "P_pct": 0.03,
    "carbon_equivalent": 4.377
  },
  "GGG60": {
    "key": "GGG60",
    "name": "GGG60 (Sfero Dökme Demir)",
    "rho_g_cm3": 7.2,
    "rho_kg_m3": 7200.0,
    "latent_heat_j_kg": 230000.0,
    "t_liquidus_c": 1200.0,
    "t_solidus_c": 1150.0,
    "t_pour_c": 1370.0,
    "k_w_mk": 34.0,
    "cp_j_kgk": 520.0,
    "partition_coefficient": 0.35,
    "viscosity_pa_s": 0.006,
    "particle_size_mm": 0.3,
    "feed_k1": 4.4,
    "feed_k2": 0.0,
    "riser_m_factor": 1.25,
    "riser_volume_factor": 0.32,
    "exothermic_volume_yield": 0.4,
    "exothermic_modulus_factor": 1.6,
    "niyama_macro": 0.6,
    "niyama_shrinkage": 1.3,
    "elbow_loss_k": 0.9,
    "modulus_resistance_mm": 0.025,
    "shrinkage_factor": 0.0,
    "dendrite_spacing_mm": 0.12,
    "young_modulus_pa": 175000000000.0,
    "thermal_expansion_cinv": 1.15e-05,
    "yield_strength_pa": 250000000.0,
    "room_temp_yield_pa": 400000000.0,
    "hot_tear_threshold_strain": 0.015,
    "micro_pore_limit_um": 70.0,
    "macro_pore_limit_um": 500.0,
    "gas_pore_baseline_um": 0.5,
    "pore_niyama_exponent": 1.5,
    "feed_risk_exponent": 1.2,
    "gas_pore_time_factor": 2.0,
    "gas_pore_niyama_factor": 0.5,
    "carlson_curve_key": "WCB",
    "pore_size_um_per_porosity_pct": 250.0,
    "critical_entrainment_velocity_m_s": 1.0,
    "pore_entrainment_exponent": 1.5,
    "pore_entrainment_factor": 1.0,
    "pore_size_length_factor": 1.0,
    "pore_size_cube_root_factor": 1.0,
    "material_family": "ductile_iron",
    "graphite_expansion_fraction": 0.006,
    "inoculation_factor": 1.0,
    "C_pct": 3.5,
    "Si_pct": 2.2,
    "P_pct": 0.03,
    "carbon_equivalent": 4.243
  },
  "GJL200": {
    "key": "GJL200",
    "name": "GJL200 (Lamellü Grafitli Dökme Demir)",
    "rho_g_cm3": 7.2,
    "rho_kg_m3": 7200.0,
    "latent_heat_j_kg": 250000.0,
    "t_liquidus_c": 1205.0,
    "t_solidus_c": 1155.0,
    "t_pour_c": 1350.0,
    "k_w_mk": 44.0,
    "cp_j_kgk": 540.0,
    "partition_coefficient": 0.35,
    "viscosity_pa_s": 0.007,
    "particle_size_mm": 0.3,
    "feed_k1": 3.5,
    "feed_k2": 0.0,
    "riser_m_factor": 1.25,
    "riser_volume_factor": 0.32,
    "exothermic_volume_yield": 0.4,
    "exothermic_modulus_factor": 1.6,
    "niyama_macro": 0.4,
    "niyama_shrinkage": 0.9,
    "elbow_loss_k": 0.85,
    "modulus_resistance_mm": 0.025,
    "shrinkage_factor": 0.012,
    "dendrite_spacing_mm": 0.12,
    "young_modulus_pa": 110000000000.0,
    "thermal_expansion_cinv": 1.1e-05,
    "yield_strength_pa": 250000000.0,
    "room_temp_yield_pa": 400000000.0,
    "hot_tear_threshold_strain": 0.015,
    "micro_pore_limit_um": 80.0,
    "macro_pore_limit_um": 500.0,
    "gas_pore_baseline_um": 0.5,
    "pore_niyama_exponent": 1.5,
    "feed_risk_exponent": 1.2,
    "gas_pore_time_factor": 2.0,
    "gas_pore_niyama_factor": 0.5,
    "carlson_curve_key": "WCB",
    "pore_size_um_per_porosity_pct": 250.0,
    "critical_entrainment_velocity_m_s": 1.1,
    "pore_entrainment_exponent": 1.5,
    "pore_entrainment_factor": 1.0,
    "pore_size_length_factor": 1.0,
    "pore_size_cube_root_factor": 1.0,
    "material_family": "gray_iron",
    "graphite_expansion_fraction": 0.014,
    "inoculation_factor": 1.0,
    "C_pct": 3.5,
    "Si_pct": 2.5,
    "P_pct": 0.2,
    "carbon_equivalent": 4.4
  },
  "GJL250": {
    "key": "GJL250",
    "name": "GJL250 (Lamellü Grafitli Dökme Demir)",
    "rho_g_cm3": 7.25,
    "rho_kg_m3": 7250.0,
    "latent_heat_j_kg": 250000.0,
    "t_liquidus_c": 1205.0,
    "t_solidus_c": 1155.0,
    "t_pour_c": 1350.0,
    "k_w_mk": 44.0,
    "cp_j_kgk": 540.0,
    "partition_coefficient": 0.35,
    "viscosity_pa_s": 0.007,
    "particle_size_mm": 0.3,
    "feed_k1": 3.7,
    "feed_k2": 0.0,
    "riser_m_factor": 1.25,
    "riser_volume_factor": 0.32,
    "exothermic_volume_yield": 0.4,
    "exothermic_modulus_factor": 1.6,
    "niyama_macro": 0.45,
    "niyama_shrinkage": 1.0,
    "elbow_loss_k": 0.9,
    "modulus_resistance_mm": 0.025,
    "shrinkage_factor": 0.01,
    "dendrite_spacing_mm": 0.12,
    "young_modulus_pa": 120000000000.0,
    "thermal_expansion_cinv": 1.1e-05,
    "yield_strength_pa": 250000000.0,
    "room_temp_yield_pa": 400000000.0,
    "hot_tear_threshold_strain": 0.015,
    "micro_pore_limit_um": 80.0,
    "macro_pore_limit_um": 500.0,
    "gas_pore_baseline_um": 0.5,
    "pore_niyama_exponent": 1.5,
    "feed_risk_exponent": 1.2,
    "gas_pore_time_factor": 2.0,
    "gas_pore_niyama_factor": 0.5,
    "carlson_curve_key": "WCB",
    "pore_size_um_per_porosity_pct": 250.0,
    "critical_entrainment_velocity_m_s": 1.1,
    "pore_entrainment_exponent": 1.5,
    "pore_entrainment_factor": 1.0,
    "pore_size_length_factor": 1.0,
    "pore_size_cube_root_factor": 1.0,
    "material_family": "gray_iron",
    "graphite_expansion_fraction": 0.012,
    "inoculation_factor": 1.0,
    "C_pct": 3.4,
    "Si_pct": 2.4,
    "P_pct": 0.15,
    "carbon_equivalent": 4.25
  },
  "GJL300": {
    "key": "GJL300",
    "name": "GJL300 (Lamellü Grafitli Dökme Demir)",
    "rho_g_cm3": 7.3,
    "rho_kg_m3": 7300.0,
    "latent_heat_j_kg": 250000.0,
    "t_liquidus_c": 1205.0,
    "t_solidus_c": 1155.0,
    "t_pour_c": 1350.0,
    "k_w_mk": 44.0,
    "cp_j_kgk": 540.0,
    "partition_coefficient": 0.35,
    "viscosity_pa_s": 0.007,
    "particle_size_mm": 0.3,
    "feed_k1": 4.0,
    "feed_k2": 0.0,
    "riser_m_factor": 1.25,
    "riser_volume_factor": 0.32,
    "exothermic_volume_yield": 0.4,
    "exothermic_modulus_factor": 1.6,
    "niyama_macro": 0.5,
    "niyama_shrinkage": 1.1,
    "elbow_loss_k": 0.9,
    "modulus_resistance_mm": 0.025,
    "shrinkage_factor": 0.008,
    "dendrite_spacing_mm": 0.12,
    "young_modulus_pa": 130000000000.0,
    "thermal_expansion_cinv": 1.1e-05,
    "yield_strength_pa": 250000000.0,
    "room_temp_yield_pa": 400000000.0,
    "hot_tear_threshold_strain": 0.015,
    "micro_pore_limit_um": 80.0,
    "macro_pore_limit_um": 500.0,
    "gas_pore_baseline_um": 0.5,
    "pore_niyama_exponent": 1.5,
    "feed_risk_exponent": 1.2,
    "gas_pore_time_factor": 2.0,
    "gas_pore_niyama_factor": 0.5,
    "carlson_curve_key": "WCB",
    "pore_size_um_per_porosity_pct": 250.0,
    "critical_entrainment_velocity_m_s": 1.1,
    "pore_entrainment_exponent": 1.5,
    "pore_entrainment_factor": 1.0,
    "pore_size_length_factor": 1.0,
    "pore_size_cube_root_factor": 1.0,
    "material_family": "gray_iron",
    "graphite_expansion_fraction": 0.01,
    "inoculation_factor": 1.0,
    "C_pct": 3.3,
    "Si_pct": 2.2,
    "P_pct": 0.12,
    "carbon_equivalent": 4.073
  },
  "NiResist": {
    "key": "NiResist",
    "name": "Ni-Resist (Nodüler Dökme Demir)",
    "rho_g_cm3": 7.3,
    "rho_kg_m3": 7300.0,
    "latent_heat_j_kg": 240000.0,
    "t_liquidus_c": 1250.0,
    "t_solidus_c": 1200.0,
    "t_pour_c": 1380.0,
    "k_w_mk": 30.0,
    "cp_j_kgk": 500.0,
    "partition_coefficient": 0.35,
    "viscosity_pa_s": 0.006,
    "particle_size_mm": 0.3,
    "feed_k1": 4.5,
    "feed_k2": 0.0,
    "riser_m_factor": 1.25,
    "riser_volume_factor": 0.32,
    "exothermic_volume_yield": 0.4,
    "exothermic_modulus_factor": 1.6,
    "niyama_macro": 0.6,
    "niyama_shrinkage": 1.2,
    "elbow_loss_k": 0.9,
    "modulus_resistance_mm": 0.025,
    "shrinkage_factor": 0.005,
    "dendrite_spacing_mm": 0.12,
    "young_modulus_pa": 150000000000.0,
    "thermal_expansion_cinv": 1.2e-05,
    "yield_strength_pa": 250000000.0,
    "room_temp_yield_pa": 400000000.0,
    "hot_tear_threshold_strain": 0.015,
    "micro_pore_limit_um": 70.0,
    "macro_pore_limit_um": 500.0,
    "gas_pore_baseline_um": 0.5,
    "pore_niyama_exponent": 1.5,
    "feed_risk_exponent": 1.2,
    "gas_pore_time_factor": 2.0,
    "gas_pore_niyama_factor": 0.5,
    "carlson_curve_key": "WCB",
    "pore_size_um_per_porosity_pct": 250.0,
    "critical_entrainment_velocity_m_s": 1.0,
    "pore_entrainment_exponent": 1.5,
    "pore_entrainment_factor": 1.0,
    "pore_size_length_factor": 1.0,
    "pore_size_cube_root_factor": 1.0,
    "material_family": "ductile_iron",
    "graphite_expansion_fraction": 0.005,
    "inoculation_factor": 1.0,
    "C_pct": 3.0,
    "Si_pct": 2.0,
    "P_pct": 0.03,
    "carbon_equivalent": 3.677
  },
  "AlSi10Mg": {
    "key": "AlSi10Mg",
    "name": "AlSi10Mg (Alüminyum)",
    "rho_g_cm3": 2.68,
    "rho_kg_m3": 2680.0,
    "latent_heat_j_kg": 397000.0,
    "t_liquidus_c": 595.0,
    "t_solidus_c": 557.0,
    "t_pour_c": 680.0,
    "k_w_mk": 150.0,
    "cp_j_kgk": 900.0,
    "partition_coefficient": 0.13,
    "viscosity_pa_s": 0.0012,
    "particle_size_mm": 0.3,
    "feed_k1": 3.2,
    "feed_k2": 0.0,
    "riser_m_factor": 1.2,
    "riser_volume_factor": 0.28,
    "exothermic_volume_yield": 0.5,
    "exothermic_modulus_factor": 1.4,
    "niyama_macro": 0.5,
    "niyama_shrinkage": 0.95,
    "elbow_loss_k": 0.7,
    "modulus_resistance_mm": 0.015,
    "shrinkage_factor": 0.04,
    "dendrite_spacing_mm": 0.07,
    "young_modulus_pa": 71000000000.0,
    "thermal_expansion_cinv": 2.05e-05,
    "yield_strength_pa": 150000000.0,
    "room_temp_yield_pa": 250000000.0,
    "hot_tear_threshold_strain": 0.015,
    "micro_pore_limit_um": 50.0,
    "macro_pore_limit_um": 500.0,
    "gas_pore_baseline_um": 0.5,
    "pore_niyama_exponent": 1.5,
    "feed_risk_exponent": 1.2,
    "gas_pore_time_factor": 2.0,
    "gas_pore_niyama_factor": 0.5,
    "carlson_curve_key": "A356",
    "pore_size_um_per_porosity_pct": 350.0,
    "critical_entrainment_velocity_m_s": 0.5,
    "pore_entrainment_exponent": 1.5,
    "pore_entrainment_factor": 1.0,
    "pore_size_length_factor": 1.0,
    "pore_size_cube_root_factor": 1.0,
    "material_family": "Al",
    "graphite_expansion_fraction": 0.0,
    "inoculation_factor": 1.0,
    "C_pct": 0.0,
    "Si_pct": 10.0,
    "P_pct": 0.0,
    "carbon_equivalent": 0.0
  },
  "AlSi12": {
    "key": "AlSi12",
    "name": "AlSi12 (Alüminyum)",
    "rho_g_cm3": 2.65,
    "rho_kg_m3": 2650.0,
    "latent_heat_j_kg": 397000.0,
    "t_liquidus_c": 577.0,
    "t_solidus_c": 573.0,
    "t_pour_c": 680.0,
    "k_w_mk": 150.0,
    "cp_j_kgk": 900.0,
    "partition_coefficient": 0.13,
    "viscosity_pa_s": 0.0012,
    "particle_size_mm": 0.3,
    "feed_k1": 2.8,
    "feed_k2": 0.0,
    "riser_m_factor": 1.2,
    "riser_volume_factor": 0.28,
    "exothermic_volume_yield": 0.5,
    "exothermic_modulus_factor": 1.4,
    "niyama_macro": 0.4,
    "niyama_shrinkage": 0.8,
    "elbow_loss_k": 0.6,
    "modulus_resistance_mm": 0.015,
    "shrinkage_factor": 0.032,
    "dendrite_spacing_mm": 0.05,
    "young_modulus_pa": 70000000000.0,
    "thermal_expansion_cinv": 2e-05,
    "yield_strength_pa": 150000000.0,
    "room_temp_yield_pa": 250000000.0,
    "hot_tear_threshold_strain": 0.015,
    "micro_pore_limit_um": 50.0,
    "macro_pore_limit_um": 500.0,
    "gas_pore_baseline_um": 0.5,
    "pore_niyama_exponent": 1.5,
    "feed_risk_exponent": 1.2,
    "gas_pore_time_factor": 2.0,
    "gas_pore_niyama_factor": 0.5,
    "carlson_curve_key": "A356",
    "pore_size_um_per_porosity_pct": 350.0,
    "critical_entrainment_velocity_m_s": 0.5,
    "pore_entrainment_exponent": 1.5,
    "pore_entrainment_factor": 1.0,
    "pore_size_length_factor": 1.0,
    "pore_size_cube_root_factor": 1.0,
    "material_family": "Al",
    "graphite_expansion_fraction": 0.0,
    "inoculation_factor": 1.0,
    "C_pct": 0.0,
    "Si_pct": 12.5,
    "P_pct": 0.0,
    "carbon_equivalent": 0.0
  },
  "AlSi9Cu3": {
    "key": "AlSi9Cu3",
    "name": "AlSi9Cu3 (Alüminyum)",
    "rho_g_cm3": 2.75,
    "rho_kg_m3": 2750.0,
    "latent_heat_j_kg": 380000.0,
    "t_liquidus_c": 570.0,
    "t_solidus_c": 520.0,
    "t_pour_c": 650.0,
    "k_w_mk": 150.0,
    "cp_j_kgk": 900.0,
    "partition_coefficient": 0.13,
    "viscosity_pa_s": 0.0012,
    "particle_size_mm": 0.3,
    "feed_k1": 3.5,
    "feed_k2": 0.0,
    "riser_m_factor": 1.2,
    "riser_volume_factor": 0.28,
    "exothermic_volume_yield": 0.5,
    "exothermic_modulus_factor": 1.4,
    "niyama_macro": 0.6,
    "niyama_shrinkage": 1.1,
    "elbow_loss_k": 0.75,
    "modulus_resistance_mm": 0.015,
    "shrinkage_factor": 0.048,
    "dendrite_spacing_mm": 0.08,
    "young_modulus_pa": 73000000000.0,
    "thermal_expansion_cinv": 2.1e-05,
    "yield_strength_pa": 180000000.0,
    "room_temp_yield_pa": 250000000.0,
    "hot_tear_threshold_strain": 0.015,
    "micro_pore_limit_um": 50.0,
    "macro_pore_limit_um": 500.0,
    "gas_pore_baseline_um": 0.5,
    "pore_niyama_exponent": 1.5,
    "feed_risk_exponent": 1.2,
    "gas_pore_time_factor": 2.0,
    "gas_pore_niyama_factor": 0.5,
    "carlson_curve_key": "A356",
    "pore_size_um_per_porosity_pct": 350.0,
    "critical_entrainment_velocity_m_s": 0.5,
    "pore_entrainment_exponent": 1.5,
    "pore_entrainment_factor": 1.0,
    "pore_size_length_factor": 1.0,
    "pore_size_cube_root_factor": 1.0,
    "material_family": "Al",
    "graphite_expansion_fraction": 0.0,
    "inoculation_factor": 1.0,
    "C_pct": 0.0,
    "Si_pct": 9.0,
    "P_pct": 0.0,
    "carbon_equivalent": 0.0
  },
  "A356": {
    "key": "A356",
    "name": "A356 (Alüminyum)",
    "rho_g_cm3": 2.68,
    "rho_kg_m3": 2680.0,
    "latent_heat_j_kg": 397000.0,
    "t_liquidus_c": 615.0,
    "t_solidus_c": 557.0,
    "t_pour_c": 700.0,
    "k_w_mk": 150.0,
    "cp_j_kgk": 900.0,
    "partition_coefficient": 0.13,
    "viscosity_pa_s": 0.0012,
    "particle_size_mm": 0.3,
    "feed_k1": 3.2,
    "feed_k2": 0.0,
    "riser_m_factor": 1.2,
    "riser_volume_factor": 0.28,
    "exothermic_volume_yield": 0.5,
    "exothermic_modulus_factor": 1.4,
    "niyama_macro": 0.5,
    "niyama_shrinkage": 1.0,
    "elbow_loss_k": 0.7,
    "modulus_resistance_mm": 0.015,
    "shrinkage_factor": 0.042,
    "dendrite_spacing_mm": 0.08,
    "young_modulus_pa": 72000000000.0,
    "thermal_expansion_cinv": 2.3e-05,
    "yield_strength_pa": 150000000.0,
    "room_temp_yield_pa": 250000000.0,
    "hot_tear_threshold_strain": 0.015,
    "micro_pore_limit_um": 50.0,
    "macro_pore_limit_um": 500.0,
    "gas_pore_baseline_um": 0.5,
    "pore_niyama_exponent": 1.5,
    "feed_risk_exponent": 1.2,
    "gas_pore_time_factor": 2.0,
    "gas_pore_niyama_factor": 0.5,
    "carlson_curve_key": "A356",
    "pore_size_um_per_porosity_pct": 350.0,
    "critical_entrainment_velocity_m_s": 0.5,
    "pore_entrainment_exponent": 1.5,
    "pore_entrainment_factor": 1.0,
    "pore_size_length_factor": 1.0,
    "pore_size_cube_root_factor": 1.0,
    "material_family": "Al",
    "graphite_expansion_fraction": 0.0,
    "inoculation_factor": 1.0,
    "C_pct": 0.0,
    "Si_pct": 7.0,
    "P_pct": 0.0,
    "carbon_equivalent": 0.0
  },
  "A357": {
    "key": "A357",
    "name": "A357 (Alüminyum)",
    "rho_g_cm3": 2.68,
    "rho_kg_m3": 2680.0,
    "latent_heat_j_kg": 397000.0,
    "t_liquidus_c": 615.0,
    "t_solidus_c": 557.0,
    "t_pour_c": 700.0,
    "k_w_mk": 150.0,
    "cp_j_kgk": 900.0,
    "partition_coefficient": 0.13,
    "viscosity_pa_s": 0.0012,
    "particle_size_mm": 0.3,
    "feed_k1": 3.3,
    "feed_k2": 0.0,
    "riser_m_factor": 1.2,
    "riser_volume_factor": 0.28,
    "exothermic_volume_yield": 0.5,
    "exothermic_modulus_factor": 1.4,
    "niyama_macro": 0.55,
    "niyama_shrinkage": 1.05,
    "elbow_loss_k": 0.7,
    "modulus_resistance_mm": 0.015,
    "shrinkage_factor": 0.042,
    "dendrite_spacing_mm": 0.08,
    "young_modulus_pa": 72000000000.0,
    "thermal_expansion_cinv": 2.3e-05,
    "yield_strength_pa": 150000000.0,
    "room_temp_yield_pa": 250000000.0,
    "hot_tear_threshold_strain": 0.015,
    "micro_pore_limit_um": 50.0,
    "macro_pore_limit_um": 500.0,
    "gas_pore_baseline_um": 0.5,
    "pore_niyama_exponent": 1.5,
    "feed_risk_exponent": 1.2,
    "gas_pore_time_factor": 2.0,
    "gas_pore_niyama_factor": 0.5,
    "carlson_curve_key": "A356",
    "pore_size_um_per_porosity_pct": 350.0,
    "critical_entrainment_velocity_m_s": 0.5,
    "pore_entrainment_exponent": 1.5,
    "pore_entrainment_factor": 1.0,
    "pore_size_length_factor": 1.0,
    "pore_size_cube_root_factor": 1.0,
    "material_family": "Al",
    "graphite_expansion_fraction": 0.0,
    "inoculation_factor": 1.0,
    "C_pct": 0.0,
    "Si_pct": 7.0,
    "P_pct": 0.0,
    "carbon_equivalent": 0.0
  },
  "AlCu4Ti": {
    "key": "AlCu4Ti",
    "name": "AlCu4Ti (Alüminyum)",
    "rho_g_cm3": 2.8,
    "rho_kg_m3": 2800.0,
    "latent_heat_j_kg": 380000.0,
    "t_liquidus_c": 640.0,
    "t_solidus_c": 600.0,
    "t_pour_c": 720.0,
    "k_w_mk": 180.0,
    "cp_j_kgk": 900.0,
    "partition_coefficient": 0.17,
    "viscosity_pa_s": 0.0013,
    "particle_size_mm": 0.3,
    "feed_k1": 4.2,
    "feed_k2": 0.0,
    "riser_m_factor": 1.2,
    "riser_volume_factor": 0.28,
    "exothermic_volume_yield": 0.5,
    "exothermic_modulus_factor": 1.4,
    "niyama_macro": 0.7,
    "niyama_shrinkage": 1.3,
    "elbow_loss_k": 0.8,
    "modulus_resistance_mm": 0.015,
    "shrinkage_factor": 0.065,
    "dendrite_spacing_mm": 0.08,
    "young_modulus_pa": 73000000000.0,
    "thermal_expansion_cinv": 2.3e-05,
    "yield_strength_pa": 150000000.0,
    "room_temp_yield_pa": 250000000.0,
    "hot_tear_threshold_strain": 0.015,
    "micro_pore_limit_um": 50.0,
    "macro_pore_limit_um": 500.0,
    "gas_pore_baseline_um": 0.5,
    "pore_niyama_exponent": 1.5,
    "feed_risk_exponent": 1.2,
    "gas_pore_time_factor": 2.0,
    "gas_pore_niyama_factor": 0.5,
    "carlson_curve_key": "A356",
    "pore_size_um_per_porosity_pct": 350.0,
    "critical_entrainment_velocity_m_s": 0.5,
    "pore_entrainment_exponent": 1.5,
    "pore_entrainment_factor": 1.0,
    "pore_size_length_factor": 1.0,
    "pore_size_cube_root_factor": 1.0,
    "material_family": "Al",
    "graphite_expansion_fraction": 0.0,
    "inoculation_factor": 1.0,
    "C_pct": 0.0,
    "Si_pct": 0.1,
    "P_pct": 0.0,
    "carbon_equivalent": 0.0
  },
  "AlMg5": {
    "key": "AlMg5",
    "name": "AlMg5 (Alüminyum)",
    "rho_g_cm3": 2.64,
    "rho_kg_m3": 2640.0,
    "latent_heat_j_kg": 397000.0,
    "t_liquidus_c": 620.0,
    "t_solidus_c": 560.0,
    "t_pour_c": 700.0,
    "k_w_mk": 150.0,
    "cp_j_kgk": 900.0,
    "partition_coefficient": 0.3,
    "viscosity_pa_s": 0.0012,
    "particle_size_mm": 0.3,
    "feed_k1": 3.8,
    "feed_k2": 0.0,
    "riser_m_factor": 1.2,
    "riser_volume_factor": 0.28,
    "exothermic_volume_yield": 0.5,
    "exothermic_modulus_factor": 1.4,
    "niyama_macro": 0.6,
    "niyama_shrinkage": 1.15,
    "elbow_loss_k": 0.75,
    "modulus_resistance_mm": 0.015,
    "shrinkage_factor": 0.052,
    "dendrite_spacing_mm": 0.08,
    "young_modulus_pa": 70000000000.0,
    "thermal_expansion_cinv": 2.3e-05,
    "yield_strength_pa": 150000000.0,
    "room_temp_yield_pa": 250000000.0,
    "hot_tear_threshold_strain": 0.015,
    "micro_pore_limit_um": 50.0,
    "macro_pore_limit_um": 500.0,
    "gas_pore_baseline_um": 0.5,
    "pore_niyama_exponent": 1.5,
    "feed_risk_exponent": 1.2,
    "gas_pore_time_factor": 2.0,
    "gas_pore_niyama_factor": 0.5,
