Repository: josecastsuite/NEWPROJECT

# JoseCast Analyzer v7.0 Titan

Geometrik döküm analiz motoru. STEP dosyasındaki her body (PARÇA, BESLEYİCİ, MEME, YOLLUK, DÖKÜM AĞZI, MAÇA) ayrı ayrı voxelize edilir ve yalnızca geometri kullanılarak:

- **Adaptive voxel motor**: 160 baz çözünürlükten 2040'a kadar yerel refine (hotspot etrafında octree-tarzı).
- **4 katmanlı fizik**: Chvorinov katılaşma süresi, Niyama kriteri, Heuver/modulus histogram, besleme direnci integrali.
- **26-komşu Dijkstra** ile metal içi en kısa besleme yolu.
- **DBSCAN** hot-spot kümeleme ve yerçekimi faktörlü besleyici verimliliği.
- **Malzeme seçimi**: Çelik, dökme demir, alüminyum, bronz.
- **Birim dedektörü**: mm / cm / m / inch otomatik ölçeklendirme.

File: core/materials_data/body_presets.json
{
  "copper_chill": {
    "key": "copper_chill",
    "name": "Bakır Soğutucu (Chill)",
    "k_w_mk": 385.0,
    "rho_kg_m3": 8960.0,
    "cp_j_kgk": 385.0,
    "t0_c": 25.0,
    "chvorinov_c": 0.15,
    "particle_size_mm": 0.0,
    "permeability_proxy": 0.0,
    "mold_type": "chill",
    "is_sand": false,
    "afs_grain_size": 0.0,
    "moisture_percent": 0.0,
    "binder_percent": 0.0,
    "compactability_percent": 0.0,
    "mold_rigidity_factor": 1.0
  },
  "steel_chill": {
    "key": "steel_chill",
    "name": "Çelik Soğutucu (Chill)",
    "k_w_mk": 45.0,
    "rho_kg_m3": 7850.0,
    "cp_j_kgk": 460.0,
    "t0_c": 25.0,
    "chvorinov_c": 0.3,
    "particle_size_mm": 0.0,
    "permeability_proxy": 0.0,
    "mold_type": "chill",
    "is_sand": false,
    "afs_grain_size": 0.0,
    "moisture_percent": 0.0,
    "binder_percent": 0.0,
    "compactability_percent": 0.0,
    "mold_rigidity_factor": 1.0
  },
  "insulating_sleeve": {
    "key": "insulating_sleeve",
    "name": "Isı Yalıtkan Yalancı (Sleeve)",
    "k_w_mk": 0.15,
    "rho_kg_m3": 600.0,
    "cp_j_kgk": 1200.0,
    "t0_c": 25.0,
    "chvorinov_c": 4.2,
    "particle_size_mm": 0.0,
    "permeability_proxy": 0.0,
    "mold_type": "insulating",
    "is_sand": false,
    "afs_grain_size": 0.0,
    "moisture_percent": 0.0,
    "binder_percent": 0.0,
    "compactability_percent": 0.0,
    "mold_rigidity_factor": 0.3
  },
  "exothermic_sleeve": {
    "key": "exothermic_sleeve",
    "name": "Egzotermik Yalancı (Sleeve)",
    "k_w_mk": 0.25,
    "rho_kg_m3": 800.0,
    "cp_j_kgk": 1200.0,
    "t0_c": 25.0,
    "chvorinov_c": 6.0,
    "particle_size_mm": 0.0,
    "permeability_proxy": 0.0,
    "mold_type": "exothermic",
    "is_sand": false,
    "afs_grain_size": 0.0,
    "moisture_percent": 0.0,
    "binder_percent": 0.0,
    "compactability_percent": 0.0,
    "mold_rigidity_factor": 0.4
  },
  "ceramic_foam_filter": {
    "key": "ceramic_foam_filter",
    "name": "Seramik Köpük Filtre",
    "k_w_mk": 1.0,
    "rho_kg_m3": 600.0,
    "cp_j_kgk": 1000.0,
    "t0_c": 25.0,
    "chvorinov_c": 2.5,
    "particle_size_mm": 2.5,
    "permeability_proxy": 12.0,
    "mold_type": "filter",
    "is_sand": false,
    "afs_grain_size": 0.0,
    "moisture_percent": 0.0,
    "binder_percent": 0.0,
    "compactability_percent": 0.0,
    "mold_rigidity_factor": 0.2
  }
}

File: core/materials_data/molds.json
{
  "sand": {
    "key": "sand",
    "name": "Kum Kalıp",
    "k_w_mk": 0.58,
    "rho_kg_m3": 1600.0,
    "cp_j_kgk": 1170.0,
    "t0_c": 25.0,
    "chvorinov_c": 2.8,
    "particle_size_mm": 0.25,
    "permeability_proxy": 1.0,
    "mold_type": "sand",
    "is_sand": true,
    "afs_grain_size": 50.0,
    "moisture_percent": 3.5,
    "binder_percent": 2.0,
    "compactability_percent": 45.0,
    "mold_rigidity_factor": 0.5,
    "K_inf": 1e-11,
    "phi_mold": 0.35,
    "b_klink": 80000.0
  },
  "green_sand": {
    "key": "green_sand",
    "name": "Yeşil Kum",
    "k_w_mk": 0.55,
    "rho_kg_m3": 1550.0,
    "cp_j_kgk": 1200.0,
    "t0_c": 25.0,
    "chvorinov_c": 2.9,
    "particle_size_mm": 0.25,
    "permeability_proxy": 0.8,
    "mold_type": "sand",
    "is_sand": true,
    "afs_grain_size": 50.0,
    "moisture_percent": 4.5,
    "binder_percent": 3.5,
    "compactability_percent": 45.0,
    "mold_rigidity_factor": 0.35,
    "K_inf": 8e-12,
    "phi_mold": 0.35,
    "b_klink": 80000.0
  },
  "silica_sand": {
    "key": "silica_sand",
    "name": "Silis Kum",
    "k_w_mk": 0.6,
    "rho_kg_m3": 1600.0,
    "cp_j_kgk": 1170.0,
    "t0_c": 25.0,
    "chvorinov_c": 2.8,
    "particle_size_mm": 0.25,
    "permeability_proxy": 1.0,
    "mold_type": "sand",
    "is_sand": true,
    "afs_grain_size": 55.0,
    "moisture_percent": 3.0,
    "binder_percent": 2.0,
    "compactability_percent": 45.0,
    "mold_rigidity_factor": 0.5,
    "K_inf": 1e-11,
    "phi_mold": 0.35,
    "b_klink": 80000.0
  },
  "chromite_sand": {
    "key": "chromite_sand",
    "name": "Kromit Kum",
    "k_w_mk": 1.05,
    "rho_kg_m3": 2900.0,
    "cp_j_kgk": 800.0,
    "t0_c": 25.0,
    "chvorinov_c": 2.2,
    "particle_size_mm": 0.3,
    "permeability_proxy": 1.1,
    "mold_type": "sand",
    "is_sand": true,
    "afs_grain_size": 45.0,
    "moisture_percent": 3.0,
    "binder_percent": 2.5,
    "compactability_percent": 42.0,
    "mold_rigidity_factor": 0.6,
    "K_inf": 1.2e-11,
    "phi_mold": 0.38,
    "b_klink": 80000.0
  },
  "zircon_sand": {
    "key": "zircon_sand",
    "name": "Zirkon Kum",
    "k_w_mk": 0.9,
    "rho_kg_m3": 2600.0,
    "cp_j_kgk": 800.0,
    "t0_c": 25.0,
    "chvorinov_c": 2.0,
    "particle_size_mm": 0.18,
    "permeability_proxy": 1.2,
    "mold_type": "sand",
    "is_sand": true,
    "afs_grain_size": 65.0,
    "moisture_percent": 3.0,
    "binder_percent": 2.0,
    "compactability_percent": 40.0,
    "mold_rigidity_factor": 0.65,
    "K_inf": 9e-12,
    "phi_mold": 0.36,
    "b_klink": 80000.0
  },
  "metal_mold": {
    "key": "metal_mold",
    "name": "Metal Kalıp",
    "k_w_mk": 45.0,
    "rho_kg_m3": 7850.0,
    "cp_j_kgk": 460.0,
    "t0_c": 25.0,
    "chvorinov_c": 0.8,
    "particle_size_mm": 0.0,
    "permeability_proxy": 0.02,
    "mold_type": "metal",
    "is_sand": false,
    "afs_grain_size": 0.0,
    "moisture_percent": 0.0,
    "binder_percent": 0.0,
    "compactability_percent": 0.0,
    "mold_rigidity_factor": 1.0,
    "K_inf": 1e-18,
    "phi_mold": 0.02,
    "b_klink": 10000.0
  },
  "ceramic": {
    "key": "ceramic",
    "name": "Seramik Kalıp",
    "k_w_mk": 1.2,
    "rho_kg_m3": 2000.0,
    "cp_j_kgk": 1000.0,
    "t0_c": 25.0,
    "chvorinov_c": 2.2,
    "particle_size_mm": 0.0,
    "permeability_proxy": 0.2,
    "mold_type": "ceramic",
    "is_sand": false,
    "afs_grain_size": 0.0,
    "moisture_percent": 0.0,
    "binder_percent": 0.0,
    "compactability_percent": 0.0,
    "mold_rigidity_factor": 0.8,
    "K_inf": 1e-14,
    "phi_mold": 0.25,
    "b_klink": 50000.0
  },
  "furan_resin_sand": {
    "key": "furan_resin_sand",
    "name": "Furan Reçine Kum",
    "k_w_mk": 0.55,
    "rho_kg_m3": 1500.0,
    "cp_j_kgk": 1200.0,
    "t0_c": 25.0,
    "chvorinov_c": 2.9,
    "particle_size_mm": 0.22,
    "permeability_proxy": 1.2,
    "mold_type": "sand",
    "is_sand": true,
    "afs_grain_size": 55.0,
    "moisture_percent": 0.2,
    "binder_percent": 1.2,
    "compactability_percent": 0.0,
    "mold_rigidity_factor": 0.55,
    "K_inf": 9e-12,
    "phi_mold": 0.34,
    "b_klink": 80000.0
  },
  "phenolic_resin_sand": {
    "key": "phenolic_resin_sand",
    "name": "Fenolik Reçine Kum",
    "k_w_mk": 0.52,
    "rho_kg_m3": 1550.0,
    "cp_j_kgk": 1150.0,
    "t0_c": 25.0,
    "chvorinov_c": 2.9,
    "particle_size_mm": 0.22,
    "permeability_proxy": 1.1,
    "mold_type": "sand",
    "is_sand": true,
    "afs_grain_size": 50.0,
    "moisture_percent": 0.2,
    "binder_percent": 1.5,
    "compactability_percent": 0.0,
    "mold_rigidity_factor": 0.55,
    "K_inf": 9e-12,
    "phi_mold": 0.34,
    "b_klink": 80000.0
  },
  "sodium_silicate_sand": {
    "key": "sodium_silicate_sand",
    "name": "Su Camı (Sodyum Silikat) Kum",
    "k_w_mk": 0.6,
    "rho_kg_m3": 1600.0,
    "cp_j_kgk": 1100.0,
    "t0_c": 25.0,
    "chvorinov_c": 2.8,
    "particle_size_mm": 0.25,
    "permeability_proxy": 0.95,
    "mold_type": "sand",
    "is_sand": true,
    "afs_grain_size": 50.0,
    "moisture_percent": 0.2,
    "binder_percent": 3.0,
    "compactability_percent": 0.0,
    "mold_rigidity_factor": 0.5,
    "K_inf": 9e-12,
    "phi_mold": 0.34,
    "b_klink": 80000.0
  },
  "shell_mold": {
    "key": "shell_mold",
    "name": "Shell Kalıp (Croning)",
    "k_w_mk": 0.7,
    "rho_kg_m3": 1650.0,
    "cp_j_kgk": 1100.0,
    "t0_c": 25.0,
    "chvorinov_c": 2.3,
    "particle_size_mm": 0.15,
    "permeability_proxy": 0.6,
    "mold_type": "shell",
    "is_sand": true,
    "afs_grain_size": 65.0,
    "moisture_percent": 0.0,
    "binder_percent": 3.5,
    "compactability_percent": 0.0,
    "mold_rigidity_factor": 0.9,
    "K_inf": 1e-13,
    "phi_mold": 0.3,
    "b_klink": 50000.0
  },
  "investment_ceramic": {
    "key": "investment_ceramic",
    "name": "Investment Seramik (Mum Yitirme)",
    "k_w_mk": 0.6,
    "rho_kg_m3": 1800.0,
    "cp_j_kgk": 1000.0,
    "t0_c": 25.0,
    "chvorinov_c": 2.4,
    "particle_size_mm": 0.0,
    "permeability_proxy": 0.1,
    "mold_type": "investment",
    "is_sand": false,
    "afs_grain_size": 0.0,
    "moisture_percent": 0.0,
    "binder_percent": 0.0,
    "compactability_percent": 0.0,
    "mold_rigidity_factor": 0.9,
    "K_inf": 1e-15,
    "phi_mold": 0.2,
    "b_klink": 30000.0
  },
  "iron_mold": {
    "key": "iron_mold",
    "name": "Dökme Demir Kalıp",
    "k_w_mk": 50.0,
    "rho_kg_m3": 7200.0,
    "cp_j_kgk": 460.0,
    "t0_c": 25.0,
    "chvorinov_c": 0.9,
    "particle_size_mm": 0.0,
    "permeability_proxy": 0.02,
    "mold_type": "metal",
    "is_sand": false,
    "afs_grain_size": 0.0,
    "moisture_percent": 0.0,
    "binder_percent": 0.0,
    "compactability_percent": 0.0,
    "mold_rigidity_factor": 1.0,
    "K_inf": 1e-18,
    "phi_mold": 0.02,
    "b_klink": 10000.0
  },
  "graphite_mold": {
    "key": "graphite_mold",
    "name": "Grafit Kalıp",
    "k_w_mk": 120.0,
    "rho_kg_m3": 1800.0,
    "cp_j_kgk": 710.0,
    "t0_c": 25.0,
    "chvorinov_c": 1.2,
    "particle_size_mm": 0.0,
    "permeability_proxy": 0.15,
    "mold_type": "graphite",
    "is_sand": false,
    "afs_grain_size": 0.0,
    "moisture_percent": 0.0,
    "binder_percent": 0.0,
    "compactability_percent": 0.0,
    "mold_rigidity_factor": 0.8,
    "K_inf": 1e-17,
    "phi_mold": 0.1,
    "b_klink": 20000.0
  }
}

File: core/materials_data/alloys.json (part 2 of 2)
{
    "carlson_curve_key": "A356",
    "pore_size_um_per_porosity_pct": 350.0,
    "critical_entrainment_velocity_m_s": 0.5,
    "pore_entrainment_exponent": 1.5,
    "pore_entrainment_factor": 1.0,
    "pore_size_length_factor": 1.0,
    "pore_size_cube_root_factor": 1.0,
    "material_family": "Al",
    "graphite_expansion_fraction": 0.0,
    "inoculation_factor": 1.0,
    "C_pct": 0.0,
    "Si_pct": 0.2,
    "P_pct": 0.0,
    "carbon_equivalent": 0.0
  },
  "AlMg7": {
    "key": "AlMg7",
    "name": "AlMg7 (Alüminyum)",
    "rho_g_cm3": 2.6,
    "rho_kg_m3": 2600.0,
    "latent_heat_j_kg": 397000.0,
    "t_liquidus_c": 640.0,
    "t_solidus_c": 580.0,
    "t_pour_c": 700.0,
    "k_w_mk": 150.0,
    "cp_j_kgk": 900.0,
    "partition_coefficient": 0.3,
    "viscosity_pa_s": 0.0012,
    "particle_size_mm": 0.3,
    "feed_k1": 4.0,
    "feed_k2": 0.0,
    "riser_m_factor": 1.2,
    "riser_volume_factor": 0.28,
    "exothermic_volume_yield": 0.5,
    "exothermic_modulus_factor": 1.4,
    "niyama_macro": 0.65,
    "niyama_shrinkage": 1.2,
    "elbow_loss_k": 0.8,
    "modulus_resistance_mm": 0.015,
    "shrinkage_factor": 0.055,
    "dendrite_spacing_mm": 0.08,
    "young_modulus_pa": 70000000000.0,
    "thermal_expansion_cinv": 2.3e-05,
    "yield_strength_pa": 150000000.0,
    "room_temp_yield_pa": 250000000.0,
    "hot_tear_threshold_strain": 0.015,
    "micro_pore_limit_um": 50.0,
    "macro_pore_limit_um": 500.0,
    "gas_pore_baseline_um": 0.5,
    "pore_niyama_exponent": 1.5,
    "feed_risk_exponent": 1.2,
    "gas_pore_time_factor": 2.0,
    "gas_pore_niyama_factor": 0.5,
    "carlson_curve_key": "A356",
    "pore_size_um_per_porosity_pct": 350.0,
    "critical_entrainment_velocity_m_s": 0.5,
    "pore_entrainment_exponent": 1.5,
    "pore_entrainment_factor": 1.0,
    "pore_size_length_factor": 1.0,
    "pore_size_cube_root_factor": 1.0,
    "material_family": "Al",
    "graphite_expansion_fraction": 0.0,
    "inoculation_factor": 1.0,
    "C_pct": 0.0,
    "Si_pct": 0.2,
    "P_pct": 0.0,
    "carbon_equivalent": 0.0
  },
  "AlZn5": {
    "key": "AlZn5",
    "name": "AlZn5 (Alüminyum)",
    "rho_g_cm3": 2.75,
    "rho_kg_m3": 2750.0,
    "latent_heat_j_kg": 380000.0,
    "t_liquidus_c": 640.0,
    "t_solidus_c": 600.0,
    "t_pour_c": 720.0,
    "k_w_mk": 130.0,
    "cp_j_kgk": 900.0,
    "partition_coefficient": 0.4,
    "viscosity_pa_s": 0.0012,
    "particle_size_mm": 0.3,
    "feed_k1": 3.8,
    "feed_k2": 0.0,
    "riser_m_factor": 1.2,
    "riser_volume_factor": 0.28,
    "exothermic_volume_yield": 0.5,
    "exothermic_modulus_factor": 1.4,
    "niyama_macro": 0.65,
    "niyama_shrinkage": 1.2,
    "elbow_loss_k": 0.8,
    "modulus_resistance_mm": 0.015,
    "shrinkage_factor": 0.055,
    "dendrite_spacing_mm": 0.08,
    "young_modulus_pa": 71000000000.0,
    "thermal_expansion_cinv": 2.3e-05,
    "yield_strength_pa": 150000000.0,
    "room_temp_yield_pa": 250000000.0,
    "hot_tear_threshold_strain": 0.015,
    "micro_pore_limit_um": 50.0,
    "macro_pore_limit_um": 500.0,
    "gas_pore_baseline_um": 0.5,
    "pore_niyama_exponent": 1.5,
    "feed_risk_exponent": 1.2,
    "gas_pore_time_factor": 2.0,
    "gas_pore_niyama_factor": 0.5,
    "carlson_curve_key": "A356",
    "pore_size_um_per_porosity_pct": 350.0,
    "critical_entrainment_velocity_m_s": 0.5,
    "pore_entrainment_exponent": 1.5,
    "pore_entrainment_factor": 1.0,
    "pore_size_length_factor": 1.0,
    "pore_size_cube_root_factor": 1.0,
    "material_family": "Al",
    "graphite_expansion_fraction": 0.0,
    "inoculation_factor": 1.0,
    "C_pct": 0.0,
    "Si_pct": 0.1,
    "P_pct": 0.0,
    "carbon_equivalent": 0.0
  },
  "brass": {
    "key": "brass",
    "name": "Pirinç (CuZn)",
    "rho_g_cm3": 8.5,
    "rho_kg_m3": 8500.0,
    "latent_heat_j_kg": 170000.0,
    "t_liquidus_c": 940.0,
    "t_solidus_c": 900.0,
    "t_pour_c": 1050.0,
    "k_w_mk": 120.0,
    "cp_j_kgk": 380.0,
    "partition_coefficient": 0.4,
    "viscosity_pa_s": 0.0035,
    "particle_size_mm": 0.3,
    "feed_k1": 4.0,
    "feed_k2": 0.0,
    "riser_m_factor": 1.25,
    "riser_volume_factor": 0.32,
    "exothermic_volume_yield": 0.42,
    "exothermic_modulus_factor": 1.5,
    "niyama_macro": 0.75,
    "niyama_shrinkage": 1.15,
    "elbow_loss_k": 0.85,
    "modulus_resistance_mm": 0.02,
    "shrinkage_factor": 0.045,
    "dendrite_spacing_mm": 0.1,
    "young_modulus_pa": 100000000000.0,
    "thermal_expansion_cinv": 2e-05,
    "yield_strength_pa": 120000000.0,
    "room_temp_yield_pa": 250000000.0,
    "hot_tear_threshold_strain": 0.015,
    "micro_pore_limit_um": 60.0,
    "macro_pore_limit_um": 500.0,
    "gas_pore_baseline_um": 0.5,
    "pore_niyama_exponent": 1.5,
    "feed_risk_exponent": 1.2,
    "gas_pore_time_factor": 2.0,
    "gas_pore_niyama_factor": 0.5,
    "carlson_curve_key": "WCB",
    "pore_size_um_per_porosity_pct": 300.0,
    "critical_entrainment_velocity_m_s": 0.6,
    "pore_entrainment_exponent": 1.5,
    "pore_entrainment_factor": 1.0,
    "pore_size_length_factor": 1.0,
    "pore_size_cube_root_factor": 1.0,
    "material_family": "Cu",
    "graphite_expansion_fraction": 0.0,
    "inoculation_factor": 1.0,
    "C_pct": 0.0,
    "Si_pct": 0.0,
    "P_pct": 0.0,
    "carbon_equivalent": 0.0
  },
  "pure_copper": {
    "key": "pure_copper",
    "name": "Bakır (Cu)",
    "rho_g_cm3": 8.96,
    "rho_kg_m3": 8960.0,
    "latent_heat_j_kg": 205000.0,
    "t_liquidus_c": 1083.0,
    "t_solidus_c": 1080.0,
    "t_pour_c": 1150.0,
    "k_w_mk": 390.0,
    "cp_j_kgk": 385.0,
    "partition_coefficient": 0.4,
    "viscosity_pa_s": 0.0035,
    "particle_size_mm": 0.3,
    "feed_k1": 4.5,
    "feed_k2": 0.0,
    "riser_m_factor": 1.25,
    "riser_volume_factor": 0.32,
    "exothermic_volume_yield": 0.42,
    "exothermic_modulus_factor": 1.5,
    "niyama_macro": 0.9,
    "niyama_shrinkage": 1.3,
    "elbow_loss_k": 0.9,
    "modulus_resistance_mm": 0.02,
    "shrinkage_factor": 0.04,
    "dendrite_spacing_mm": 0.1,
    "young_modulus_pa": 120000000000.0,
    "thermal_expansion_cinv": 1.65e-05,
    "yield_strength_pa": 70000000.0,
    "room_temp_yield_pa": 200000000.0,
    "hot_tear_threshold_strain": 0.015,
    "micro_pore_limit_um": 60.0,
    "macro_pore_limit_um": 500.0,
    "gas_pore_baseline_um": 0.5,
    "pore_niyama_exponent": 1.5,
    "feed_risk_exponent": 1.2,
    "gas_pore_time_factor": 2.0,
    "gas_pore_niyama_factor": 0.5,
    "carlson_curve_key": "WCB",
    "pore_size_um_per_porosity_pct": 300.0,
    "critical_entrainment_velocity_m_s": 0.6,
    "pore_entrainment_exponent": 1.5,
    "pore_entrainment_factor": 1.0,
    "pore_size_length_factor": 1.0,
    "pore_size_cube_root_factor": 1.0,
    "material_family": "Cu",
    "graphite_expansion_fraction": 0.0,
    "inoculation_factor": 1.0,
    "C_pct": 0.0,
    "Si_pct": 0.0,
    "P_pct": 0.0,
    "carbon_equivalent": 0.0
  },
  "AM60B": {
    "key": "AM60B",
    "name": "AM60B (Magnezyum)",
    "rho_g_cm3": 1.8,
    "rho_kg_m3": 1800.0,
    "latent_heat_j_kg": 370000.0,
    "t_liquidus_c": 615.0,
    "t_solidus_c": 540.0,
    "t_pour_c": 700.0,
    "k_w_mk": 70.0,
    "cp_j_kgk": 1000.0,
    "partition_coefficient": 0.35,
    "viscosity_pa_s": 0.0012,
    "particle_size_mm": 0.3,
    "feed_k1": 3.0,
    "feed_k2": 0.0,
    "riser_m_factor": 1.2,
    "riser_volume_factor": 0.28,
    "exothermic_volume_yield": 0.5,
    "exothermic_modulus_factor": 1.4,
    "niyama_macro": 0.35,
    "niyama_shrinkage": 0.6,
    "elbow_loss_k": 0.9,
    "modulus_resistance_mm": 0.015,
    "shrinkage_factor": 0.042,
    "dendrite_spacing_mm": 0.06,
    "young_modulus_pa": 45000000000.0,
    "thermal_expansion_cinv": 2.6e-05,
    "yield_strength_pa": 100000000.0,
    "room_temp_yield_pa": 180000000.0,
    "hot_tear_threshold_strain": 0.015,
    "micro_pore_limit_um": 30.0,
    "macro_pore_limit_um": 500.0,
    "gas_pore_baseline_um": 0.5,
    "pore_niyama_exponent": 1.5,
    "feed_risk_exponent": 1.2,
    "gas_pore_time_factor": 2.0,
    "gas_pore_niyama_factor": 0.5,
    "carlson_curve_key": "AZ91D",
    "pore_size_um_per_porosity_pct": 300.0,
    "critical_entrainment_velocity_m_s": 0.5,
    "pore_entrainment_exponent": 1.5,
    "pore_entrainment_factor": 1.0,
    "pore_size_length_factor": 1.0,
    "pore_size_cube_root_factor": 1.0,
    "material_family": "Mg",
    "graphite_expansion_fraction": 0.0,
    "inoculation_factor": 1.0,
    "C_pct": 0.0,
    "Si_pct": 0.1,
    "P_pct": 0.0,
    "carbon_equivalent": 0.0
  },
  "AM50A": {
    "key": "AM50A",
    "name": "AM50A (Magnezyum)",
    "rho_g_cm3": 1.77,
    "rho_kg_m3": 1770.0,
    "latent_heat_j_kg": 370000.0,
    "t_liquidus_c": 620.0,
    "t_solidus_c": 540.0,
    "t_pour_c": 700.0,
    "k_w_mk": 70.0,
    "cp_j_kgk": 1000.0,
    "partition_coefficient": 0.35,
    "viscosity_pa_s": 0.0012,
    "particle_size_mm": 0.3,
    "feed_k1": 3.0,
    "feed_k2": 0.0,
    "riser_m_factor": 1.2,
    "riser_volume_factor": 0.28,
    "exothermic_volume_yield": 0.5,
    "exothermic_modulus_factor": 1.4,
    "niyama_macro": 0.35,
    "niyama_shrinkage": 0.6,
    "elbow_loss_k": 0.9,
    "modulus_resistance_mm": 0.015,
    "shrinkage_factor": 0.042,
    "dendrite_spacing_mm": 0.06,
    "young_modulus_pa": 45000000000.0,
    "thermal_expansion_cinv": 2.6e-05,
    "yield_strength_pa": 100000000.0,
    "room_temp_yield_pa": 180000000.0,
    "hot_tear_threshold_strain": 0.015,
    "micro_pore_limit_um": 30.0,
    "macro_pore_limit_um": 500.0,
    "gas_pore_baseline_um": 0.5,
    "pore_niyama_exponent": 1.5,
    "feed_risk_exponent": 1.2,
    "gas_pore_time_factor": 2.0,
    "gas_pore_niyama_factor": 0.5,
    "carlson_curve_key": "AZ91D",
    "pore_size_um_per_porosity_pct": 300.0,
    "critical_entrainment_velocity_m_s": 0.5,
    "pore_entrainment_exponent": 1.5,
    "pore_entrainment_factor": 1.0,
    "pore_size_length_factor": 1.0,
    "pore_size_cube_root_factor": 1.0,
    "material_family": "Mg",
    "graphite_expansion_fraction": 0.0,
    "inoculation_factor": 1.0,
    "C_pct": 0.0,
    "Si_pct": 0.1,
    "P_pct": 0.0,
    "carbon_equivalent": 0.0
  },
  "AS41": {
    "key": "AS41",
    "name": "AS41 (Magnezyum)",
    "rho_g_cm3": 1.77,
    "rho_kg_m3": 1770.0,
    "latent_heat_j_kg": 370000.0,
    "t_liquidus_c": 620.0,
    "t_solidus_c": 540.0,
    "t_pour_c": 700.0,
    "k_w_mk": 70.0,
    "cp_j_kgk": 1000.0,
    "partition_coefficient": 0.35,
    "viscosity_pa_s": 0.0012,
    "particle_size_mm": 0.3,
    "feed_k1": 3.2,
    "feed_k2": 0.0,
    "riser_m_factor": 1.2,
    "riser_volume_factor": 0.28,
    "exothermic_volume_yield": 0.5,
    "exothermic_modulus_factor": 1.4,
    "niyama_macro": 0.38,
    "niyama_shrinkage": 0.65,
    "elbow_loss_k": 0.9,
    "modulus_resistance_mm": 0.015,
    "shrinkage_factor": 0.04,
    "dendrite_spacing_mm": 0.06,
    "young_modulus_pa": 45000000000.0,
    "thermal_expansion_cinv": 2.6e-05,
    "yield_strength_pa": 100000000.0,
    "room_temp_yield_pa": 180000000.0,
    "hot_tear_threshold_strain": 0.015,
    "micro_pore_limit_um": 30.0,
    "macro_pore_limit_um": 500.0,
    "gas_pore_baseline_um": 0.5,
    "pore_niyama_exponent": 1.5,
    "feed_risk_exponent": 1.2,
    "gas_pore_time_factor": 2.0,
    "gas_pore_niyama_factor": 0.5,
    "carlson_curve_key": "AZ91D",
    "pore_size_um_per_porosity_pct": 300.0,
    "critical_entrainment_velocity_m_s": 0.5,
    "pore_entrainment_exponent": 1.5,
    "pore_entrainment_factor": 1.0,
    "pore_size_length_factor": 1.0,
    "pore_size_cube_root_factor": 1.0,
    "material_family": "Mg",
    "graphite_expansion_fraction": 0.0,
    "inoculation_factor": 1.0,
    "C_pct": 0.0,
    "Si_pct": 1.0,
    "P_pct": 0.0,
    "carbon_equivalent": 0.0
  }
}
